Repository: avakanski/Creep-Geometry-Corrected-Stress-ML

# A Temperature-Dependent Geometry-Corrected Stress Descriptor for Machine Learning-based Prediction of Creep Rupture Life
**Authors: T. Wang, J.W. Merickel, Y. Tang, F. Xu, A. Vakanski, R. Song**

Accurate prediction of creep rupture life is essential for assessing the structural integrity and long-term reliability of high-temperature components in nuclear energy systems. However, creep rupture data obtained from specimens with different sizes and geometries exhibit variability that is not adequately addressed by conventional creep life methods or advanced predictive approaches.

File: Tables/Table3.ipynb
# Table 3: Pooled GBM Methods Comparison

## Step 1: Run pooled GBM method comparison

This step compares Raw-18, Raw-21, global sigma-star, temperature-dependent sigma-star, and regularized temperature-dependent sigma-star using pooled all-alloy data with 5-fold cross-validation.

```
"""
Pooled all-data comparison of Raw-18, Raw-21, global sigma*-18, and
temperature-dependent sigma*_T-18 with GBM.
"""

import os
import warnings

warnings.filterwarnings("ignore")

import numpy as np
import pandas as pd
from scipy.optimize import minimize
from sklearn.ensemble import GradientBoostingRegressor
from sklearn.metrics import mean_squared_error, r2_score
from sklearn.model_selection import KFold

try:
    from numpy.exceptions import RankWarning
except ImportError:
    RankWarning = np.RankWarning

warnings.simplefilter("ignore", RankWarning)


DATA_PATH = os.path.join("..", "Dataset", "Creep_Properties_Dataset.xlsx")

COMP_FEATURES = [
    "C, wt.%",
    "Si, wt.%",
    "Mn, wt.%",
    "P, wt.%",
    "S, wt.%",
    "Ni, wt.%",
    "Cr, wt.%",
    "Mo, wt.%",
    "Al, wt.%",
    "N, wt.%",
    "Ti, wt.%",
    "Fe, wt.%",
    "Nb, wt.%",
    "B, wt.%",
    "Cu, wt.%",
    "Co, wt.%",
]
RAW18_FEATURES = ["Stress (Mpa)", "Temperature of Creep Test (C)"] + COMP_FEATURES
GEO_FEATURES = ["Thickness (mm)", "Cross-Sectional Area", "Aspect Ratio (L/D)"]

GBM_PARAMS = dict(
    n_estimators=500,
    max_depth=5,
    learning_rate=0.03,
    subsample=0.8,
    min_samples_leaf=3,
    random_state=42,
)
N_SPLITS = 5
LAMBDAS = [0.0, 0.0003, 0.001, 0.003, 0.01, 0.03, 0.1, 0.3, 1.0]

RPV_ALLOYS = {"SA533B", "SA508", "A508/A533"}


def impute_rpv_cross_section(df: pd.DataFrame) -> pd.DataFrame:
    """RPV Cross-Sectional Area."""
    df = df.copy()
    rpv_mask = df["Alloy Designation"].isin(RPV_ALLOYS)
    missing = rpv_mask & df["Cross-Sectional Area"].isna()

    cyl = missing & (df["Specimen Shape"] == "Cylindrical")
    d = df.loc[cyl, "Thickness (mm)"]
    df.loc[cyl, "Cross-Sectional Area"] = np.pi * (d / 2) ** 2
    n_cyl = int(cyl.sum())

    flat = missing & (df["Specimen Shape"] == "Flat")
    rpv_median_overall = df.loc[
        rpv_mask & df["Cross-Sectional Area"].notna(), "Cross-Sectional Area"
    ].median()
    n_flat = 0
    for alloy in RPV_ALLOYS:
        alloy_flat = flat & (df["Alloy Designation"] == alloy)
        if not alloy_flat.any():
            continue
        alloy_median = df.loc[
            rpv_mask
            & (df["Alloy Designation"] == alloy)
            & df["Cross-Sectional Area"].notna(),
            "Cross-Sectional Area",
        ].median()
        fill_val = alloy_median if not np.isnan(alloy_median) else rpv_median_overall
        df.loc[alloy_flat, "Cross-Sectional Area"] = fill_val
        n_flat += int(alloy_flat.sum())

    print(
        f"  [RPV] imputed Cross-Sectional Area: "
        f"{n_cyl} cylindrical (formula), {n_flat} flat (median)"
    )
    return df


def impute_ss316l_composition(df: pd.DataFrame) -> pd.DataFrame:
    """SS316L composition."""
    df = df.copy()
    mask = df["Alloy Designation"] == "SS316L"
    comp_missing = mask & df[COMP_FEATURES[0]].isna()
    if not comp_missing.any():
        return df

    medians = df.loc[mask & ~comp_missing, COMP_FEATURES].median()
    for col in COMP_FEATURES:
        df.loc[comp_missing, col] = medians[col]
    print(
        f"  [SS316L] imputed composition for {int(comp_missing.sum())} records "
        f"using SS316L per-column medians"
    )
    return df


def metrics(y_true, y_pred):
    return {
        "r2": float(r2_score(y_true, y_pred)),
        "rmse": float(np.sqrt(mean_squared_error(y_true, y_pred))),
        "within_2x_pct": float(
            np.mean(np.abs(y_true - y_pred) < np.log10(2)) * 100.0
        ),
        "within_3x_pct": float(
            np.mean(np.abs(y_true - y_pred) < np.log10(3)) * 100.0
        ),
    }


def proxy(ls_star, y, temperature):
    total = 0.0
    n_total = 0
    for tv in np.unique(temperature):
        mask = temperature == tv
        n = int(np.sum(mask))
        if n < 3:
            continue
        if np.std(ls_star[mask]) < 1e-10:
            resid = y[mask] - np.mean(y[mask])
        else:
            try:
                coef = np.polyfit(ls_star[mask], y[mask], 1)
                resid = y[mask] - np.polyval(coef, ls_star[mask])
            except np.linalg.LinAlgError:
                resid = y[mask] - np.mean(y[mask])
        total += float(np.var(resid)) * n
        n_total += n
    return total / max(n_total, 1)


def apply_global(params, ls, lb, l_area, l_ld):
    out = ls + params[0] * lb + params[1] * l_area + params[2] * l_ld
    return np.clip(out, -1.0, 4.0)


def apply_tdep(params, ls, t_norm, lb, l_area, l_ld):
    out = (
        ls
        + (params[0] + params[3] * t_norm) * lb
        + (params[1] + params[4] * t_norm) * l_area
        + (params[2] + params[5] * t_norm) * l_ld
    )
    return np.clip(out, -1.0, 4.0)


def opt_global(ls, y, temperature, lb, l_area, l_ld):
    res = minimize(
        lambda p: proxy(apply_global(p, ls, lb, l_area, l_ld), y, temperature),
        x0=[0.0, 0.0, -0.1],
        method="Nelder-Mead",
        options={"maxiter": 3000, "xatol": 1e-5, "fatol": 1e-6},
    )
    return res.x


def opt_tdep_regularized(ls, y, temperature, t_norm, lb, l_area, l_ld, p0, lam):
    x0 = [p0[0], p0[1], p0[2], 0.0, 0.0, 0.0]

    def objective(params):
        ls_star = apply_tdep(params, ls, t_norm, lb, l_area, l_ld)
        return proxy(ls_star, y, temperature) + lam * float(np.mean((ls_star - ls) ** 2))

    res = minimize(
        objective,
        x0=x0,
        method="Nelder-Mead",
        options={"maxiter": 5000, "xatol": 1e-5, "fatol": 1e-6},
    )
    return res.x


def replace_stress(x, ls_star):
    out = x.copy()
    out[:, 0] = 10.0 ** ls_star
    return out


def fit_predict(x, y, train_idx, val_idx):
    model = GradientBoostingRegressor(**GBM_PARAMS)
    model.fit(x[train_idx], y[train_idx])
    return model.predict(x[val_idx])


def load_data():
    print("Loading data ...")
    df = pd.read_excel(DATA_PATH, sheet_name="Data", header=1)
    df = impute_rpv_cross_section(df)
    df = impute_ss316l_composition(df)
    mask = (
        df["Alloy Designation"].notna()
        & (df["Notch"] == "unnotched")
        & df["Creep Rupture Life (h)"].notna()
        & (df["Creep Rupture Life (h)"] > 0)
        & df["Stress (Mpa)"].notna()
        & (df["Stress (Mpa)"] > 0)
        & df["Specimen Shape"].isin(["Flat", "Cylindrical"])
    )
    data = df[mask].copy().reset_index(drop=True)
    data["log_tR"] = np.log10(data["Creep Rupture Life (h)"])
    data["log_sigma"] = np.log10(data["Stress (Mpa)"])

    required = RAW18_FEATURES + ["Alloy Designation", "log_tR", "log_sigma"]
    sub = data[required + GEO_FEATURES].dropna(subset=required).reset_index(drop=True)
    dummies = pd.get_dummies(sub["Alloy Designation"], prefix="alloy").astype(float)

    x_raw18 = np.column_stack([sub[RAW18_FEATURES].values.astype(float), dummies.values])
    y = sub["log_tR"].values.astype(float)
    ls = sub["log_sigma"].values.astype(float)
    temperature = sub["Temperature of Creep Test (C)"].values.astype(float)
    t_norm = (temperature - float(np.mean(temperature))) / float(np.std(temperature))

    b = pd.to_numeric(sub["Thickness (mm)"], errors="coerce").values.astype(float)
    area = pd.to_numeric(sub["Cross-Sectional Area"], errors="coerce").values.astype(float)
    ld = pd.to_numeric(sub["Aspect Ratio (L/D)"], errors="coerce").values.astype(float)

    valid_b = np.isfinite(b) & (b > 0)
    valid_area = np.isfinite(area) & (area > 0)
    valid_ld = np.isfinite(ld) & (ld > 0)
    b0 = float(np.median(b[valid_b]))
    area0 = float(np.median(area[valid_area]))
    ld0 = float(np.median(ld[valid_ld]))

    b_imputed = b.copy()
    area_imputed = area.copy()
    ld_imputed = ld.copy()
    b_imputed[~valid_b] = b0
    area_imputed[~valid_area] = area0
    ld_imputed[~valid_ld] = ld0
    x_raw21 = np.column_stack(
        [
            sub[RAW18_FEATURES].values.astype(float),
            b_imputed,
            area_imputed,
            ld_imputed,
            dummies.values,
        ]
    )

    lb = np.zeros(len(sub))
    l_area = np.zeros(len(sub))
    l_ld = np.zeros(len(sub))
    lb[valid_b] = np.log10(b[valid_b] / b0)
    l_area[valid_area] = np.log10(area[valid_area] / area0)
    l_ld[valid_ld] = np.log10(ld[valid_ld] / ld0)

    missing_any_geo = ~(valid_b & valid_area & valid_ld)
    print(f"  Samples: {len(y)}")
    print(f"  Alloys: {dummies.shape[1]}")
    print(f"  Geometry-missing rows with neutral correction: {int(np.sum(missing_any_geo))}")
    print(f"  References: b0={b0:.4g}, A0={area0:.4g}, LD0={ld0:.4g}")

    return (
        x_raw18,
        x_raw21,
        y,
        ls,
        temperature,
        t_norm,
        lb,
        l_area,
        l_ld,
        dummies.shape[1],
        int(np.sum(missing_any_geo)),
    )


def run_table3_pooled_gbm_methods():
    (
        x_raw18,
        x_raw21,
        y,
        ls,
        temperature,
        t_norm,
        lb,
        l_area,
        l_ld,
        n_alloys,
        n_missing_geo,
    ) = load_data()
    n = len(y)
    splits = list(KFold(n_splits=N_SPLITS, shuffle=True, random_state=42).split(x_raw18))

    preds = {
        "Raw-18 + alloy": np.zeros(n),
        "Raw-21 + alloy": np.zeros(n),
        "Global sigma*-18 + alloy": np.zeros(n),
    }
    for lam in LAMBDAS:
        label = (
            "T-dependent sigma*_T-18 + alloy"
            if lam == 0.0
            else f"Reg T-dependent sigma*_T-18 + alloy lambda={lam:g}"
        )
        preds[label] = np.zeros(n)

    print("\nRunning 5-fold CV ...")
    for fold, (train_idx, val_idx) in enumerate(splits, 1):
        print(f"  Fold {fold}/{N_SPLITS}")
        preds["Raw-18 + alloy"][val_idx] = fit_predict(x_raw18, y, train_idx, val_idx)
        preds["Raw-21 + alloy"][val_idx] = fit_predict(x_raw21, y, train_idx, val_idx)

        p_global = opt_global(
            ls[train_idx],
            y[train_idx],
            temperature[train_idx],
            lb[train_idx],
            l_area[train_idx],
            l_ld[train_idx],
        )
        ls_global = apply_global(p_global, ls, lb, l_area, l_ld)
        preds["Global sigma*-18 + alloy"][val_idx] = fit_predict(
            replace_stress(x_raw18, ls_global), y, train_idx, val_idx
        )
        for lam in LAMBDAS:
            p_tdep = opt_tdep_regularized(
                ls[train_idx],
                y[train_idx],
                temperature[train_idx],
                t_norm[train_idx],
                lb[train_idx],
                l_area[train_idx],
                l_ld[train_idx],
                p_global,
                lam,
            )
            ls_star = apply_tdep(p_tdep, ls, t_norm, lb, l_area, l_ld)
            x_star = replace_stress(x_raw18, ls_star)
            label = (
                "T-dependent sigma*_T-18 + alloy"
                if lam == 0.0
                else f"Reg T-dependent sigma*_T-18 + alloy lambda={lam:g}"
            )
            preds[label][val_idx] = fit_predict(x_star, y, train_idx, val_idx)

    raw_r2 = metrics(y, preds["Raw-18 + alloy"])["r2"]
    rows = []
    for label, pred in preds.items():
        m = metrics(y, pred)
        lam = np.nan
        if "lambda=" in label:
            lam = float(label.split("lambda=")[-1])
        elif label.startswith("T-dependent"):
            lam = 0.0
        rows.append(
            {
                "method": label,
                "lambda": lam,
                "n": n,
                "n_alloys": n_alloys,
                "n_neutral_geometry_rows": n_missing_geo,
                "r2": m["r2"],
                "rmse": m["rmse"],
                "within_2x_pct": m["within_2x_pct"],
                "within_3x_pct": m["within_3x_pct"],
                "delta_vs_raw18": m["r2"] - raw_r2,
            }
        )

    long_df = pd.DataFrame(rows)
    best_reg = (
        long_df[long_df["method"].str.startswith("Reg")]
        .sort_values("r2", ascending=False)
        .head(1)
    )
    summary = pd.concat(
        [
            long_df[long_df["method"] == "Raw-18 + alloy"],
            long_df[long_df["method"] == "Raw-21 + alloy"],
            long_df[long_df["method"] == "Global sigma*-18 + alloy"],
            long_df[long_df["method"] == "T-dependent sigma*_T-18 + alloy"],
            best_reg,
        ],
        ignore_index=True,
    )

    print("\nSummary:")
    print(summary.to_string(index=False))

    return long_df, summary
```

```
# Run Step 1
table3_long, table3_summary = run_table3_pooled_gbm_methods()
```

Loading data ...
  [RPV] imputed Cross-Sectional Area: 15 cylindrical (formula), 47 flat (median)
  [SS316L] imputed composition for 15 records using SS316L per-column medians
  Samples: 2433
  Alloys: 12
  Geometry-missing rows with neutral correction: 0
  References: b0=8, A0=48, LD0=5

Running 5-fold CV ...
  Fold 1/5
  Fold 2/5
  Fold 3/5
  Fold 4/5
  Fold 5/5

Summary:
                                          method  lambda    n  n_alloys  n_neutral_geometry_rows       r2     rmse  within_2x_pct  within_3x_pct  delta_vs_raw18
                                  Raw-18 + alloy     NaN 2433        12                        0 0.904042 0.358233      74.106042      88.614879        0.000000
                                  Raw-21 + alloy     NaN 2433        12                        0 0.906639 0.353353      74.064940      88.655980        0.002597
                        Global sigma*-18 + alloy     NaN 2433        12                        0 0.908868 0.349109      74.640362      89.108097        0.004826
                 T-dependent sigma*_T-18 + alloy   0.000 2433        12                        0 0.913788 0.339553      75.339088      88.902589        0.009747
Reg T-dependent sigma*_T-18 + alloy lambda=0.003   0.003 2433        12                        0 0.914233 0.338677      75.503494      89.149199        0.010191

## Final Table 3

This step formats the Step 1 summary into the paper-ready Table 3.

```
METHOD_LABELS = {
    "Raw-18 + alloy": "Raw-18",
    "Raw-21 + alloy": "Raw-21",
    "Global sigma*-18 + alloy": "Global sigma*-18",
    "T-dependent sigma*_T-18 + alloy": "sigma*_T-18",
}


def method_label(method: str) -> str:
    if method.startswith("Reg T-dependent sigma*_T-18"):
        return "Reg sigma*_T-18"
    return METHOD_LABELS.get(method, method)


def format_delta(value: float) -> str:
    if abs(value) < 0.00005:
        return "0"
    return f"{value:+.4f}"


final_table = table3_summary.copy()
final_table["Method"] = final_table["method"].map(method_label)
final_table["R2"] = final_table["r2"].map(lambda value: f"{value:.4f}")
final_table["RMSE"] = final_table["rmse"].map(lambda value: f"{value:.4f}")
final_table["Delta vs Raw-18"] = final_table["delta_vs_raw18"].map(format_delta)
final_table = final_table[["Method", "R2", "RMSE", "Delta vs Raw-18"]].reset_index(drop=True)
final_table
```

             Method      R2    RMSE Delta vs Raw-18
0            Raw-18  0.9040  0.3582               0
1            Raw-21  0.9066  0.3534         +0.0026
2  Global sigma*-18  0.9089  0.3491         +0.0048
3       sigma*_T-18  0.9138  0.3396         +0.0097
4   Reg sigma*_T-18  0.9142  0.3387         +0.0102

File: Tables/Table4.ipynb
# Table 4: All-Material GBM Comparison

## Step 1: Run all-material GBM comparison

This step computes Raw-18, Raw-21, global sigma-star, and regularized temperature-dependent sigma-star GBM results for each material and family using 5-fold cross-validation.

```
"""
All materials: correction-magnitude-regularized sigma*_T-18.
"""

import os
import warnings

warnings.filterwarnings("ignore")

import numpy as np
import pandas as pd
from scipy.optimize import minimize
from sklearn.ensemble import GradientBoostingRegressor
from sklearn.metrics import mean_squared_error, r2_score
from sklearn.model_selection import KFold

try:
    from numpy.exceptions import RankWarning
except ImportError:
    RankWarning = np.RankWarning
warnings.simplefilter("ignore", RankWarning)


DATA_PATH = os.path.join("..", "Dataset", "Creep_Properties_Dataset.xlsx")

COMP_FEATURES = [
    "C, wt.%", "Si, wt.%", "Mn, wt.%", "P, wt.%", "S, wt.%", "Ni, wt.%",
    "Cr, wt.%", "Mo, wt.%", "Al, wt.%", "N, wt.%", "Ti, wt.%", "Fe, wt.%",
    "Nb, wt.%", "B, wt.%", "Cu, wt.%", "Co, wt.%",
]
GEO_FEATURES   = ["Thickness (mm)", "Cross-Sectional Area", "Aspect Ratio (L/D)"]
BASE18_FEATURES = ["Stress (Mpa)", "Temperature of Creep Test (C)"] + COMP_FEATURES
BASE21_FEATURES = BASE18_FEATURES + GEO_FEATURES

GBM_PARAMS = dict(
    n_estimators=500, max_depth=5, learning_rate=0.03,
    subsample=0.8, min_samples_leaf=3, random_state=42,
)
GBM_PARAMS_SMALL = dict(
    n_estimators=300, max_depth=4, learning_rate=0.05,
    subsample=0.8, min_samples_leaf=3, random_state=42,
)
N_SPLITS   = 5
MIN_N      = N_SPLITS
MIN_N_REG  = 40
LAMBDAS    = [0.0, 0.0003, 0.001, 0.003, 0.01, 0.03, 0.1, 0.3, 1.0]

DATASETS = {
    "SS316H":      {"alloys": ["SS316H"],                              "sigma_params": 3},
    "SS304H":      {"alloys": ["SS304H"],                              "sigma_params": 3},
    "SS316L":      {"alloys": ["SS316L"],                              "sigma_params": 3},
    "SA533B":      {"alloys": ["SA533B"],                              "sigma_params": 2},
    "SS316 Family":{"alloys": ["SS316H","SS316L","SS316LN","SS316FR"], "sigma_params": 3},
    "SS304 Family":{"alloys": ["SS304H","SS304J","SS304L"],            "sigma_params": 3},
    "RPV Family":  {"alloys": ["SA533B","SA508","A508/A533"],          "sigma_params": 2},
    "SS316LN":     {"alloys": ["SS316LN"],                             "sigma_params": 3},
    "SS316FR":     {"alloys": ["SS316FR"],                             "sigma_params": 3},
    "SS304J":      {"alloys": ["SS304J"],                              "sigma_params": 3},
    "SS304L":      {"alloys": ["SS304L"],                              "sigma_params": 3},
    "A709":        {"alloys": ["A709"],                                "sigma_params": 3},
    "IN-617":      {"alloys": ["IN-617"],                              "sigma_params": 3},
    "IN-600":      {"alloys": ["IN-600"],                              "sigma_params": 3},
    "Zr-3":        {"alloys": ["Zr-3"],                                "sigma_params": 3},
    "SA508":       {"alloys": ["SA508"],                               "sigma_params": 2},
    "A508/A533":   {"alloys": ["A508/A533"],                           "sigma_params": 2},
}


def metrics(y_true, y_pred):
    return (
        float(r2_score(y_true, y_pred)),
        float(np.sqrt(mean_squared_error(y_true, y_pred))),
        float(np.mean(np.abs(y_true - y_pred) < np.log10(2)) * 100.0),
    )


def proxy(ls_star, y, T):
    total, n = 0.0, 0
    for tv in np.unique(T):
        mk = T == tv
        if int(np.sum(mk)) < 3:
            continue
        if np.std(ls_star[mk]) < 1e-10:
            resid = y[mk] - np.mean(y[mk])
        else:
            try:
                coef  = np.polyfit(ls_star[mk], y[mk], 1)
                resid = y[mk] - np.polyval(coef, ls_star[mk])
            except np.linalg.LinAlgError:
                resid = y[mk] - np.mean(y[mk])
        total += float(np.var(resid)) * int(np.sum(mk))
        n     += int(np.sum(mk))
    return total / max(n, 1)


def apply_global(p, n_params, ls, lb, lA, lLD):
    if n_params == 3:
        out = ls + p[0]*lb + p[1]*lA + p[2]*lLD
    else:
        out = ls + p[0]*lb + p[1]*lLD
    return np.clip(out, -1.0, 4.0)


def apply_tdep(p, n_params, ls, Tn, lb, lA, lLD):
    if n_params == 3:
        out = ls + (p[0]+p[3]*Tn)*lb + (p[1]+p[4]*Tn)*lA + (p[2]+p[5]*Tn)*lLD
    else:
        out = ls + (p[0]+p[2]*Tn)*lb + (p[1]+p[3]*Tn)*lLD
    return np.clip(out, -1.0, 4.0)


def opt_global(n_params, ls, y, T, lb, lA, lLD):
    x0  = [0.0, 0.0, -0.1] if n_params == 3 else [0.0, -0.1]
    res = minimize(
        lambda p: proxy(apply_global(p, n_params, ls, lb, lA, lLD), y, T),
        x0, method="Nelder-Mead",
        options={"maxiter": 3000, "xatol": 1e-5, "fatol": 1e-6},
    )
    return res.x


def opt_tdep_regularized(n_params, ls, y, T, Tn, lb, lA, lLD, p0, lam):
    x0      = [p0[0], p0[1], p0[2], 0.0, 0.0, 0.0] if n_params == 3 else [p0[0], p0[1], 0.0, 0.0]
    maxiter = 5000 if n_params == 3 else 4000

    def objective(p):
        ls_star = apply_tdep(p, n_params, ls, Tn, lb, lA, lLD)
        return proxy(ls_star, y, T) + lam * float(np.mean((ls_star - ls) ** 2))

    return minimize(objective, x0, method="Nelder-Mead",
                    options={"maxiter": maxiter, "xatol": 1e-5, "fatol": 1e-6}).x


def fit_predict(X, y, tr, val, gbm_params):
    model = GradientBoostingRegressor(**gbm_params)
    model.fit(X[tr], y[tr])
    return model.predict(X[val])


def replace_stress(X, ls_star):
    out      = X.copy()
    out[:, 0] = 10.0 ** ls_star
    return out


def add_result(rows, dataset, alloys, n, sigma_params, gbm_kind,
               status, model, pred, y, raw_r2):
    if status != "ok":
        rows.append({"dataset": dataset, "alloys": ",".join(alloys),
                     "n": n, "sigma_params": sigma_params, "gbm": gbm_kind,
                     "status": status, "model": model,
                     "r2": np.nan, "rmse": np.nan,
                     "within_2x_pct": np.nan, "delta_vs_raw18": np.nan})
        return
    r2, rmse, w2 = metrics(y, pred)
    rows.append({"dataset": dataset, "alloys": ",".join(alloys),
                 "n": n, "sigma_params": sigma_params, "gbm": gbm_kind,
                 "status": status, "model": model,
                 "r2": r2, "rmse": rmse, "within_2x_pct": w2,
                 "delta_vs_raw18": r2 - raw_r2})


print("Loading data ...")
df_raw = pd.read_excel(DATA_PATH, sheet_name="Data", header=1)

rows = []

for ds_name, cfg in DATASETS.items():
    print(f"\n{'='*88}\nDataset: {ds_name}")
    alloys   = cfg["alloys"]
    n_params = cfg["sigma_params"]

    mask = (
        df_raw["Alloy Designation"].isin(alloys)
        & (df_raw["Notch"] == "unnotched")
        & df_raw["Creep Rupture Life (h)"].notna()
        & (df_raw["Creep Rupture Life (h)"] > 0)
        & (df_raw["Stress (Mpa)"] > 0)
        & df_raw["Specimen Shape"].isin(["Flat", "Cylindrical"])
    )
    data = df_raw[mask].copy().reset_index(drop=True)
    data["log_tR"]    = np.log10(data["Creep Rupture Life (h)"])
    data["log_sigma"] = np.log10(data["Stress (Mpa)"])

    extra_cols = []
    for alloy in alloys[1:]:
        col = f"is_{alloy.replace('/', '_')}"
        data[col] = (data["Alloy Designation"] == alloy).astype(float)
        extra_cols.append(col)

    feat18 = BASE18_FEATURES + extra_cols
    feat21 = BASE21_FEATURES + extra_cols
    needed = BASE21_FEATURES + extra_cols + ["log_tR", "log_sigma"]
    sub    = data[needed].dropna(subset=BASE21_FEATURES + ["log_tR"]).reset_index(drop=True)
    n      = len(sub)

    if n < N_SPLITS:
        print(f"  skipped: n={n} < {N_SPLITS} required for {N_SPLITS}-fold CV")
        add_result(rows, ds_name, alloys, n, n_params, "skipped",
                   "n_too_small_for_cv", "skipped", None, None, np.nan)
        continue

    y   = sub["log_tR"].values.astype(float)
    ls  = sub["log_sigma"].values.astype(float)
    T   = sub["Temperature of Creep Test (C)"].values.astype(float)
    Tn  = (T - float(T.mean())) / max(float(T.std()), 1e-9)
    b   = sub["Thickness (mm)"].values.astype(float)
    A   = sub["Cross-Sectional Area"].values.astype(float)
    LD  = sub["Aspect Ratio (L/D)"].values.astype(float)
    b0  = float(np.nanmedian(b));  A0 = float(np.nanmedian(A)); LD0 = float(np.nanmedian(LD))
    lb  = np.log10(np.where(b  > 0, b  / b0,  1.0))
    lA  = np.log10(np.where(A  > 0, A  / A0,  1.0))
    lLD = np.log10(np.where(LD > 0, LD / LD0, 1.0))

    X18       = sub[feat18].values.astype(float)
    X21       = sub[feat21].values.astype(float)
    gbm_kind  = "small" if n < 150 else "full"
    gbm_params = GBM_PARAMS_SMALL if n < 150 else GBM_PARAMS
    print(f"  n={n}, sigma* params={n_params}, gbm={gbm_kind}")

    preds = {"Raw-18": np.zeros(n), "Raw-21": np.zeros(n), "Star-global-18": np.zeros(n)}
    for lam in LAMBDAS:
        preds[f"Reg-Tdep-18 lambda={lam:g}"] = np.zeros(n)

    kf = KFold(n_splits=N_SPLITS, shuffle=True, random_state=42)
    for fold, (tr, val) in enumerate(kf.split(X18), 1):
        print(f"    Fold {fold}/{N_SPLITS}", flush=True)
        preds["Raw-18"][val] = fit_predict(X18, y, tr, val, gbm_params)
        preds["Raw-21"][val] = fit_predict(X21, y, tr, val, gbm_params)

        p_global   = opt_global(n_params, ls[tr], y[tr], T[tr], lb[tr], lA[tr], lLD[tr])
        ls_global  = apply_global(p_global, n_params, ls, lb, lA, lLD)
        preds["Star-global-18"][val] = fit_predict(
            replace_stress(X18, ls_global), y, tr, val, gbm_params)

        for lam in LAMBDAS:
            p       = opt_tdep_regularized(n_params, ls[tr], y[tr], T[tr], Tn[tr],
                                           lb[tr], lA[tr], lLD[tr], p_global, lam)
            ls_star = apply_tdep(p, n_params, ls, Tn, lb, lA, lLD)
            preds[f"Reg-Tdep-18 lambda={lam:g}"][val] = fit_predict(
                replace_stress(X18, ls_star), y, tr, val, gbm_params)

    raw_r2 = metrics(y, preds["Raw-18"])[0]
    for model, pred in preds.items():
        add_result(rows, ds_name, alloys, n, n_params, gbm_kind, "ok",
                   model, pred, y, raw_r2)

    best_reg_name = max(
        [k for k in preds if k.startswith("Reg-Tdep-18")],
        key=lambda k: metrics(y, preds[k])[0],
    )
    print(f"  Raw18={raw_r2:.4f}  best={best_reg_name} "
          f"R2={metrics(y, preds[best_reg_name])[0]:.4f}"
          + ("" if n >= MIN_N_REG else f"  (n<{MIN_N_REG}, regularized result not reported)"))

long_df = pd.DataFrame(rows)

summary_rows = []
for dataset, grp in long_df.groupby("dataset", sort=False):
    first = grp.iloc[0]
    if first["status"] != "ok":
        summary_rows.append({
            "dataset": dataset, "alloys": first["alloys"],
            "n": first["n"], "sigma_params": first["sigma_params"],
            "gbm": first["gbm"], "status": first["status"],
            "raw18_r2": np.nan, "raw21_r2": np.nan, "global18_r2": np.nan,
            "tdep18_unregularized_r2": np.nan,
            "best_regularized_model": "skipped",
            "best_regularized_r2": np.nan, "best_delta_vs_raw18": np.nan,
            "extra_vs_unregularized": np.nan,
            "best_regularized_rmse": np.nan, "best_regularized_w2x": np.nan,
        })
        continue
    raw     = grp[grp["model"] == "Raw-18"].iloc[0]
    raw21   = grp[grp["model"] == "Raw-21"].iloc[0]
    global18 = grp[grp["model"] == "Star-global-18"].iloc[0]
    tdep0   = grp[grp["model"] == "Reg-Tdep-18 lambda=0"].iloc[0]

    n = int(first["n"])
    if n >= MIN_N_REG:
        reg_grp = grp[grp["model"].str.startswith("Reg-Tdep-18")]
        best    = reg_grp.loc[reg_grp["r2"].idxmax()]
        best_regularized_model  = best["model"]
        best_regularized_r2     = best["r2"]
        best_delta_vs_raw18     = best["r2"] - raw["r2"]
        extra_vs_unregularized  = best["r2"] - tdep0["r2"]
        best_regularized_rmse   = best["rmse"]
        best_regularized_w2x    = best["within_2x_pct"]
    else:
        best_regularized_model  = "skipped"
        best_regularized_r2     = np.nan
        best_delta_vs_raw18     = np.nan
        extra_vs_unregularized  = np.nan
        best_regularized_rmse   = np.nan
        best_regularized_w2x    = np.nan

    summary_rows.append({
        "dataset": dataset, "alloys": first["alloys"],
        "n": first["n"], "sigma_params": first["sigma_params"],
        "gbm": first["gbm"], "status": first["status"],
        "raw18_r2": raw["r2"], "raw21_r2": raw21["r2"], "global18_r2": global18["r2"],
        "tdep18_unregularized_r2": tdep0["r2"],
        "best_regularized_model": best_regularized_model,
        "best_regularized_r2": best_regularized_r2,
        "best_delta_vs_raw18": best_delta_vs_raw18,
        "extra_vs_unregularized": extra_vs_unregularized,
        "best_regularized_rmse": best_regularized_rmse,
        "best_regularized_w2x": best_regularized_w2x,
    })

summary = pd.DataFrame(summary_rows)

print("\n" + "="*120)
print(f"{'Dataset':<16} {'n':>5} {'Raw18':>8} {'Raw21':>8} {'Tdep0':>8} "
      f"{'BestReg':>8} {'Delta':>8} {'Status':<10}")
print("-"*120)
for _, r in summary.iterrows():
    if r["status"] != "ok":
        print(f"{r['dataset']:<16} {int(r['n']):>5} {'':>8} {'':>8} {'':>8} "
              f"{'':>8} {'':>8} {r['status']:<10}")
        continue
    best_str = f"{r['best_regularized_r2']:>8.4f}" if pd.notna(r['best_regularized_r2']) else f"{'—':>8}"
    delta_str = f"{r['best_delta_vs_raw18']:>+8.4f}" if pd.notna(r['best_delta_vs_raw18']) else f"{'—':>8}"
    print(f"{r['dataset']:<16} {int(r['n']):>5} "
          f"{r['raw18_r2']:>8.4f} {r['raw21_r2']:>8.4f} "
          f"{r['tdep18_unregularized_r2']:>8.4f} "
          f"{best_str} {delta_str} "
          f"{r['status']:<10}")
print("="*120)
```

Loading data ...

========================================================================================
Dataset: SS316H
  n=1066, sigma* params=3, gbm=full
    Fold 1/5
    Fold 2/5
    Fold 3/5
    Fold 4/5
    Fold 5/5
  Raw18=0.9436  best=Reg-Tdep-18 lambda=0.01 R2=0.9474

========================================================================================
Dataset: SS304H
  n=834, sigma* params=3, gbm=full
    Fold 1/5
    Fold 2/5
    Fold 3/5
    Fold 4/5
    Fold 5/5
  Raw18=0.8874  best=Reg-Tdep-18 lambda=1 R2=0.8955

========================================================================================
Dataset: SS316L
  n=105, sigma* params=3, gbm=small
    Fold 1/5
    Fold 2/5
    Fold 3/5
    Fold 4/5
    Fold 5/5
  Raw18=0.8893  best=Reg-Tdep-18 lambda=0.1 R2=0.9036

========================================================================================
Dataset: SA533B
  n=35, sigma* params=2, gbm=small
    Fold 1/5
    Fold 2/5
    Fold 3/5
    Fold 4/5
    Fold 5/5
  Raw18=0.3369  best=Reg-Tdep-18 lambda=0 R2=0.3369  (n<40, regularized result not reported)

========================================================================================
Dataset: SS316 Family
  n=1265, sigma* params=3, gbm=full
    Fold 1/5
    Fold 2/5
    Fold 3/5
    Fold 4/5
    Fold 5/5
  Raw18=0.9438  best=Reg-Tdep-18 lambda=0.1 R2=0.9459

========================================================================================
Dataset: SS304 Family
  n=923, sigma* params=3, gbm=full
    Fold 1/5
    Fold 2/5
    Fold 3/5
    Fold 4/5
    Fold 5/5
  Raw18=0.9018  best=Reg-Tdep-18 lambda=1 R2=0.9084

========================================================================================
Dataset: RPV Family
  n=73, sigma* params=2, gbm=small
    Fold 1/5
    Fold 2/5
    Fold 3/5
    Fold 4/5
    Fold 5/5
  Raw18=0.6268  best=Reg-Tdep-18 lambda=0.001 R2=0.6280

========================================================================================
Dataset: SS316LN
  n=33, sigma* params=3, gbm=small
    Fold 1/5
    Fold 2/5
    Fold 3/5
    Fold 4/5
    Fold 5/5
  Raw18=0.8476  best=Reg-Tdep-18 lambda=0 R2=0.8337  (n<40, regularized result not reported)

========================================================================================
Dataset: SS316FR
  n=61, sigma* params=3, gbm=small
    Fold 1/5
    Fold 2/5
    Fold 3/5
    Fold 4/5
    Fold 5/5
  Raw18=0.8786  best=Reg-Tdep-18 lambda=0 R2=0.8786

========================================================================================
Dataset: SS304J
  n=69, sigma* params=3, gbm=small
    Fold 1/5
    Fold 2/5
    Fold 3/5
    Fold 4/5
    Fold 5/5
  Raw18=0.9218  best=Reg-Tdep-18 lambda=0.3 R2=0.9140

========================================================================================
Dataset: SS304L
  n=20, sigma* params=3, gbm=small
    Fold 1/5
    Fold 2/5
    Fold 3/5
    Fold 4/5
    Fold 5/5
  Raw18=0.8178  best=Reg-Tdep-18 lambda=0 R2=0.8178  (n<40, regularized result not reported)

========================================================================================
Dataset: A709
  n=52, sigma* params=3, gbm=small
    Fold 1/5
    Fold 2/5
    Fold 3/5
    Fold 4/5
    Fold 5/5
  Raw18=0.3620  best=Reg-Tdep-18 lambda=0 R2=0.5961

========================================================================================
Dataset: IN-617
  n=43, sigma* params=3, gbm=small
    Fold 1/5
    Fold 2/5
    Fold 3/5
    Fold 4/5
    Fold 5/5
  Raw18=0.6307  best=Reg-Tdep-18 lambda=0 R2=0.6405

========================================================================================
Dataset: IN-600
  skipped: n=0 < 5 required for 5-fold CV

========================================================================================
Dataset: Zr-3
  skipped: n=0 < 5 required for 5-fold CV

========================================================================================
Dataset: SA508
  n=12, sigma* params=2, gbm=small
    Fold 1/5
    Fold 2/5
    Fold 3/5
    Fold 4/5
    Fold 5/5
  Raw18=-0.0365  best=Reg-Tdep-18 lambda=0 R2=-0.0365  (n<40, regularized result not reported)

========================================================================================
Dataset: A508/A533
  n=26, sigma* params=2, gbm=small
    Fold 1/5
    Fold 2/5
    Fold 3/5
    Fold 4/5
    Fold 5/5
  Raw18=0.2811  best=Reg-Tdep-18 lambda=0 R2=0.2811  (n<40, regularized result not reported)

========================================================================================================================
Dataset              n    Raw18    Raw21    Tdep0  BestReg    Delta Status    
------------------------------------------------------------------------------------------------------------------------
SS316H            1066   0.9436   0.9445   0.9469   0.9474  +0.0038 ok        
SS304H             834   0.8874   0.8873   0.8907   0.8955  +0.0080 ok        
SS316L             105   0.8893   0.8921   0.8888   0.9036  +0.0142 ok        
SA533B              35   0.3369   0.3223   0.3369        —        — ok        
SS316 Family      1265   0.9438   0.9450   0.9455   0.9459  +0.0022 ok        
SS304 Family       923   0.9018   0.9030   0.9054   0.9084  +0.0066 ok        
RPV Family          73   0.6268   0.6280   0.6275   0.6280  +0.0012 ok        
SS316LN             33   0.8476   0.8451   0.8337        —        — ok        
SS316FR             61   0.8786   0.8771   0.8786   0.8786  +0.0000 ok        
SS304J              69   0.9218   0.9223   0.9137   0.9140  -0.0078 ok        
SS304L              20   0.8178   0.8182   0.8178        —        — ok        
A709                52   0.3620   0.4995   0.5961   0.5961  +0.2341 ok        
IN-617              43   0.6307   0.6052   0.6405   0.6405  +0.0098 ok        
IN-600               0                                              n_too_small_for_cv
Zr-3                 0                                              n_too_small_for_cv
SA508               12  -0.0365  -0.0365  -0.0365        —        — ok        
A508/A533           26   0.2811   0.2814   0.2811        —        — ok        
========================================================================================================================

## Final Table 4

```
COLUMN_MAP = {
    "dataset": "Dataset",
    "n": "n",
    "raw18_r2": "Nominal stress sigma",
    "raw21_r2": "Nominal stress sigma with geometry features",
    "best_regularized_r2": "Regularized temperature-dependent geometry-corrected stress sigma_T*",
    "best_regularized_model": "Best regularized model",
}

ROW_ORDER = [
    "SS316 Family", "SS304 Family", "RPV Family",
    "SS316H", "SS304H", "SS316L",
    "SS304J", "SS316FR", "A709", "IN-617", "SS316LN",
]

final_table = summary[list(COLUMN_MAP)].rename(columns=COLUMN_MAP).reset_index(drop=True)
final_table = (
    final_table.set_index("Dataset")
    .loc[ROW_ORDER]
    .reset_index()
)
final_table
```

         Dataset     n  Nominal stress sigma  \
0   SS316 Family  1265              0.943763   
1   SS304 Family   923              0.901758   
2     RPV Family    73              0.626828   
3         SS316H  1066              0.943602   
4         SS304H   834              0.887409   
5         SS316L   105              0.889316   
6         SS304J    69              0.921789   
7        SS316FR    61              0.878638   
8           A709    52              0.362027   
9         IN-617    43              0.630664   
10       SS316LN    33              0.847632   

    Nominal stress sigma with geometry features  \
0                                      0.945010   
1                                      0.903011   
2                                      0.628011   
3                                      0.944543   
4                                      0.887251   
5                                      0.892078   
6                                      0.922334   
7                                      0.877110   
8                                      0.499534   
9                                      0.605152   
10                                     0.845071   

    Regularized temperature-dependent geometry-corrected stress sigma_T*  \
0                                            0.945922                      
1                                            0.908351                      
2                                            0.628022                      
3                                            0.947403                      
4                                            0.895457                      
5                                            0.903563                      
6                                            0.914036                      
7                                            0.878638                      
8                                            0.596123                      
9                                            0.640471                      
10                                                NaN                      

      Best regularized model  
0     Reg-Tdep-18 lambda=0.1  
1       Reg-Tdep-18 lambda=1  
2   Reg-Tdep-18 lambda=0.001  
3    Reg-Tdep-18 lambda=0.01  
4       Reg-Tdep-18 lambda=1  
5     Reg-Tdep-18 lambda=0.1  
6     Reg-Tdep-18 lambda=0.3  
7       Reg-Tdep-18 lambda=0  
8       Reg-Tdep-18 lambda=0  
9       Reg-Tdep-18 lambda=0  
10                   skipped
